Repository: Yur-k/lipid-nanoparticles-db

File: db_dump.json (part 1 of 3)
[
  {
    "article": {
      "article_doi": "10.1039/C5NR09158F",
      "title": "Time-evolution of in vivo protein corona onto blood-circulating PEGylated liposomal doxorubicin (DOXIL) nanoparticles"
    },
    "coronas": [
      {
        "experiment_type": "in vivo",
        "exposure_time": 10,
        "mean_hydrodynamic_diameter": 102.0,
        "pdi": 0.123,
        "protein_source": "Mouse Plasma",
        "proteins": [
          {
            "name": "Alpha-2-macroglobulin",
            "rpa": 8.02
          },
          {
            "name": "Apolipoprotein C-III",
            "rpa": 6.37
          },
          {
            "name": "Hemoglobin subunit beta-1",
            "rpa": 5.79
          },
          {
            "name": "Apolipoprotein E",
            "rpa": 5.57
          },
          {
            "name": "Beta-globin, Hbbt1 (A8DUK2)",
            "rpa": 4.48
          },
          {
            "name": "Apolipoprotein A-I",
            "rpa": 3.31
          },
          {
            "name": "Hemoglobin subunit beta-2",
            "rpa": 2.93
          },
          {
            "name": "Alpha-globin",
            "rpa": 2.74
          },
          {
            "name": "Ig mu chain C region",
            "rpa": 2.62
          },
          {
            "name": "Putative uncharacterized protein",
            "rpa": 2.54
          },
          {
            "name": "Serum albumin",
            "rpa": 2.35
          },
          {
            "name": "APOAII",
            "rpa": 1.89
          },
          {
            "name": "If kappa light chain (Fragment)",
            "rpa": 1.16
          },
          {
            "name": "Serine protease inhibitor A3K",
            "rpa": 1.14
          },
          {
            "name": "Complement C3",
            "rpa": 0.95
          },
          {
            "name": "Protein Ighv7-1",
            "rpa": 0.94
          },
          {
            "name": "Serotransferrin",
            "rpa": 0.93
          },
          {
            "name": "Mannose-binding protein C",
            "rpa": 0.91
          },
          {
            "name": "Apolipoprotein B-100",
            "rpa": 0.91
          },
          {
            "name": "Ig lambda-2 chain C region",
            "rpa": 0.9
          },
          {
            "name": "Anti-colorectal carcinoma light chain",
            "rpa": 0.86
          }
        ],
        "zeta_potential": -35.5
      },
      {
        "experiment_type": "in vivo",
        "exposure_time": 60,
        "mean_hydrodynamic_diameter": 104.0,
        "pdi": 0.127,
        "protein_source": "Mouse Plasma",
        "proteins": [
          {
            "name": "Apolipoprotein E",
            "rpa": 8.19
          },
          {
            "name": "Alpha-2-macroglobulin",
            "rpa": 7.66
          },
          {
            "name": "Apolipoprotein C-III",
            "rpa": 4.86
          },
          {
            "name": "Serum albumin",
            "rpa": 4.41
          },
          {
            "name": "Apolipoprotein E",
            "rpa": 3.87
          },
          {
            "name": "Hemoglobin subunit beta-1",
            "rpa": 3.82
          },
          {
            "name": "Apolipoprotein A-I",
            "rpa": 3.25
          },
          {
            "name": "Serine protease inhibitor A3K",
            "rpa": 2.63
          },
          {
            "name": "Ig mu chain C region",
            "rpa": 2.23
          },
          {
            "name": "Hemoglobin subunit beta-2",
            "rpa": 2.2
          },
          {
            "name": "Alpha-globin",
            "rpa": 1.97
          },
          {
            "name": "Serotransferrin",
            "rpa": 1.73
          },
          {
            "name": "Beta-globin, Hbbt1 (A8DUK2)",
            "rpa": 1.3
          },
          {
            "name": "Complement C3",
            "rpa": 1.24
          },
          {
            "name": "Aberrantly recombined kappa chain",
            "rpa": 1.1
          },
          {
            "name": "Alpha-1B-glycoprotein",
            "rpa": 1.09
          },
          {
            "name": "\u0391\u03a1\u039f\u0391\u0399",
            "rpa": 1.04
          },
          {
            "name": "If kappa light chain (Fragment)",
            "rpa": 1.02
          },
          {
            "name": "Apolipoprotein B-100",
            "rpa": 0.97
          },
          {
            "name": "Protein Ighv7-1",
            "rpa": 0.95
          },
          {
            "name": "Alpha-1-antitrypsin 1-3",
            "rpa": 0.94
          }
        ],
        "zeta_potential": -33.5
      },
      {
        "experiment_type": "in vivo",
        "exposure_time": 180,
        "mean_hydrodynamic_diameter": 103.1,
        "pdi": 0.104,
        "protein_source": "Mouse Plasma",
        "proteins": [
          {
            "name": "Hemoglobin subunit beta-1",
            "rpa": 8.58
          },
          {
            "name": "Apolipoprotein E",
            "rpa": 7.3
          },
          {
            "name": "Apolipoprotein C-lil",
            "rpa": 6.65
          },
          {
            "name": "Alpha-2-macroglobuiin",
            "rpa": 6.42
          },
          {
            "name": "Beta-globin, Hbbt1 (ABDUK2)",
            "rpa": 6.02
          },
          {
            "name": "Hemoglobin subunit beta-2",
            "rpa": 4.54
          },
          {
            "name": "Alpha-globin",
            "rpa": 3.77
          },
          {
            "name": "Apolipoprotein Al",
            "rpa": 2.14
          },
          {
            "name": "Fibrinogen beta chain",
            "rpa": 1.98
          },
          {
            "name": "Fibrinogen gamma chain",
            "rpa": 1.92
          },
          {
            "name": "Putative uncharacterized protein",
            "rpa": 1.68
          },
          {
            "name": "Ig mu chain C region",
            "rpa": 1.56
          },
          {
            "name": "Serum albumin",
            "rpa": 1.5
          },
          {
            "name": "Fibrinogen alpha chain",
            "rpa": 1.4
          },
          {
            "name": "Serine protease inhibitor A3K",
            "rpa": 1.27
          },
          {
            "name": "If kappa light chain (Fragment)",
            "rpa": 1.18
          },
          {
            "name": "APOAII",
            "rpa": 1.01
          },
          {
            "name": "Protein Ighv7-1",
            "rpa": 0.96
          },
          {
            "name": "Protein Ighv1-18",
            "rpa": 0.94
          },
          {
            "name": "Apolipoprotein B-100",
            "rpa": 0.92
          },
          {
            "name": "Anti-colorectal carcinoma light chain",
            "rpa": 0.85
          }
        ],
        "zeta_potential": -34.1
      }
    ],
    "mean_hydrodynamic_diameter": 114.6,
    "pdi": 0.056,
    "protein_identification_method": "LC-MS-MS",
    "type": "HSPC:DSPG:Chol:PEG2000",
    "zeta_potential": -36.2
  },
  {
    "article": {
      "article_doi": "10.1021/acsnano.5b03300",
      "title": "In Vivo Biomolecule Corona around Blood-Circulating, Clinically Used and Antibody-Targeted Lipid Bilayer Nanoscale Vesicles"
    },
    "coronas": [
      {
        "experiment_type": "in vitro",
        "exposure_time": 10,
        "mean_hydrodynamic_diameter": 119.2,
        "pdi": 0.17,
        "protein_source": "Mouse Plasma",
        "proteins": [
          {
            "name": "Apolipoprotein E",
            "rpa": 5.55
          },
          {
            "name": "Alpha-2-macroglobulin",
            "rpa": 5.33
          },
          {
            "name": "Fibrinogen beta chain",
            "rpa": 5.03
          },
          {
            "name": "Fibrinogen gamma chain",
            "rpa": 3.35
          },
          {
            "name": "Ig mu chain Cregion",
            "rpa": 3.18
          },
          {
            "name": "Protein Fga",
            "rpa": 3.0
          },
          {
            "name": "Apolipoprotein C-III",
            "rpa": 2.09
          },
          {
            "name": "Apolipoprotein C-I",
            "rpa": 2.0
          },
          {
            "name": "Apolipoprotein B-100",
            "rpa": 1.88
          },
          {
            "name": "Serum albumin",
            "rpa": 1.87
          },
          {
            "name": "Ig kappa chain C region",
            "rpa": 1.84
          },
          {
            "name": "Hemoglobin subunit beta-1",
            "rpa": 1.79
          },
          {
            "name": "Ig heavy chain V region",
            "rpa": 1.51
          },
          {
            "name": "Thrombospondin-1",
            "rpa": 1.44
          },
          {
            "name": "Ig heavy chain V-IIIregion",
            "rpa": 1.35
          },
          {
            "name": "Apolipoprotein A-I",
            "rpa": 1.2
          },
          {
            "name": "Alpha-globin 1",
            "rpa": 1.2
          },
          {
            "name": "Alpha-18-glycoprotein",
            "rpa": 1.06
          },
          {
            "name": "Serotransferrin",
            "rpa": 1.04
          },
          {
            "name": "Actin, cytoplasmic 1",
            "rpa": 1.04
          }
        ],
        "zeta_potential": -36.54
      },
      {
        "experiment_type": "in vivo",
        "exposure_time": 10,
        "mean_hydrodynamic_diameter": 104.76,
        "pdi": 0.17,
        "protein_source": "Mouse Plasma",
        "proteins": [
          {
            "name": "Apolipoprotein C-III",
            "rpa": 4.93
          },
          {
            "name": "Apolipoprotein E",
            "rpa": 3.54
          },
          {
            "name": "Hemoglobin subunit beta-1",
            "rpa": 3.34
          },
          {
            "name": "Beta-globin",
            "rpa": 3.17
          },
          {
            "name": "Alpha-2-macroglobulin",
            "rpa": 2.96
          },
          {
            "name": "Alpha-globin 1",
            "rpa": 2.0
          },
          {
            "name": "Ig mu chain Cregion",
            "rpa": 1.99
          },
          {
            "name": "Serum albumin",
            "rpa": 1.87
          },
          {
            "name": "Hemoglobin subunit beta-2",
            "rpa": 1.84
          },
          {
            "name": "Apolipoprotein A-I",
            "rpa": 1.46
          },
          {
            "name": "Apolipoprotein C-I",
            "rpa": 1.37
          },
          {
            "name": "Fibrinogen beta chain",
            "rpa": 1.35
          },
          {
            "name": "Apolipoprotein B-100",
            "rpa": 1.21
          },
          {
            "name": "Fibrinogen gamma chain",
            "rpa": 1.17
          },
          {
            "name": "Ig heavy chain V-III",
            "rpa": 1.12
          },
          {
            "name": "Mannose-binding protein C",
            "rpa": 1.07
          },
          {
            "name": "Apolipoprotein C-IV",
            "rpa": 0.99
          },
          {
            "name": "Apolipoprotein C-II",
            "rpa": 0.99
          },
          {
            "name": "Complement C3",
            "rpa": 0.96
          },
          {
            "name": "Apolipoprotein A-II",
            "rpa": 0.9
          }
        ],
        "zeta_potential": -27.87
      }
    ],
    "mean_hydrodynamic_diameter": 127.77,
    "pdi": 0.05,
    "protein_identification_method": "LC-MS-MS",
    "type": "HSPC:Chol",
    "zeta_potential": -20.3
  },
  {
    "article": {
      "article_doi": "10.1021/acsnano.5b03300",
      "title": "In Vivo Biomolecule Corona around Blood-Circulating, Clinically Used and Antibody-Targeted Lipid Bilayer Nanoscale Vesicles"
    },
    "coronas": [
      {
        "experiment_type": "in vitro",
        "exposure_time": 10,
        "mean_hydrodynamic_diameter": 113.97,
        "pdi": 0.18,
        "protein_source": "Mouse Plasma",
        "proteins": [
          {
            "name": "Apolipoprotein E",
            "rpa": 5.74
          },
          {
            "name": "Fibrinogen betachain",
            "rpa": 4.86
          },
          {
            "name": "Alpha-2-macroglobulin",
            "rpa": 3.75
          },
          {
            "name": "Fibrinogen gamma chain",
            "rpa": 3.38
          },
          {
            "name": "Protein Fga",
            "rpa": 3.27
          },
          {
            "name": "Ig kappa chain C region",
            "rpa": 2.67
          },
          {
            "name": "Apolipoprotein B-100",
            "rpa": 2.37
          },
          {
            "name": "Apolipoprotein C-III",
            "rpa": 2.13
          },
          {
            "name": "Ig mu chain C region",
            "rpa": 2.04
          },
          {
            "name": "Serum albumin",
            "rpa": 1.75
          },
          {
            "name": "Hemoglobin subunit beta-1",
            "rpa": 1.69
          },
          {
            "name": "Hemoglobin subunit beta-2",
            "rpa": 1.54
          },
          {
            "name": "Thrombospondin-1",
            "rpa": 1.34
          },
          {
            "name": "Beta-globin",
            "rpa": 1.33
          },
          {
            "name": "Ig heavy chain V-III region",
            "rpa": 1.28
          },
          {
            "name": "Actin, cytoplasmic 1",
            "rpa": 1.22
          },
          {
            "name": "Complement C3",
            "rpa": 1.21
          },
          {
            "name": "Complement C1q subcomponent subunit B",
            "rpa": 1.17
          },
          {
            "name": "Ig heavy chain V region",
            "rpa": 1.16
          },
          {
            "name": "Alpha-globin 1",
            "rpa": 1.13
          }
        ],
        "zeta_potential": -37.51
      },
      {
        "experiment_type": "in vivo",
        "exposure_time": 10,
        "mean_hydrodynamic_diameter": 100.98,
        "pdi": 0.15,
        "protein_source": "Mouse Plasma",
        "proteins": [
          {
            "name": "Apolipoprotein C-III",
            "rpa": 4.53
          },
          {
            "name": "Apolipoprotein E",
            "rpa": 3.46
          },
          {
            "name": "Hemoglobin subunit beta-1",
            "rpa": 2.89
          },
          {
            "name": "Alpha-globin 1",
            "rpa": 2.24
          },
          {
            "name": "Alpha-2-macroglobulin",
            "rpa": 2.15
          },
          {
            "name": "Hemoglobin subunit beta-2",
            "rpa": 2.05
          },
          {
            "name": "Ig mu chain Cregion",
            "rpa": 1.86
          },
          {
            "name": "Beta-globin",
            "rpa": 1.64
          },
          {
            "name": "Apolipoprotein C-MV",
            "rpa": 1.53
          },
          {
            "name": "Ig kappa chain C",
            "rpa": 1.11
          },
          {
            "name": "Ig heavy chain V-III",
            "rpa": 1.08
          },
          {
            "name": "Apolipoprotein A-I",
            "rpa": 1.04
          },
          {
            "name": "Ig heavy chain V region",
            "rpa": 0.98
          },
          {
            "name": "Apolipoprotein B-100",
            "rpa": 0.97
          },
          {
            "name": "Complement C3",
            "rpa": 0.92
          },
          {
            "name": "Serum albumin",
            "rpa": 0.84
          },
          {
            "name": "Apolipoprotein M",
            "rpa": 0.82
          },
          {
            "name": "Fibrinogen beta chain",
            "rpa": 0.77
          },
          {
            "name": "Vitronectin",
            "rpa": 0.76
          },
          {
            "name": "Actin, cytoplasmic 1",
            "rpa": 0.76
          }
        ],
        "zeta_potential": -30.37
      }
    ],
    "mean_hydrodynamic_diameter": 119.53,
    "pdi": 0.05,
    "protein_identification_method": "LC-MS-MS",
    "type": "HSPC:DSPG:Chol:PEG2000",
    "zeta_potential": -30.17
  },
  {
    "article": {
      "article_doi": "10.1039/C6RA25493D",
      "title": "In vivo protein corona patterns of lipid nanoparticles"
    },
    "coronas": [
      {
        "experiment_type": "in vitro",
        "exposure_time": 10,
        "mean_hydrodynamic_diameter": 334.0,
        "pdi": 0.312,
        "protein_source": "Mouse Plasma",
        "proteins": [
          {
            "name": "Fibrinogen beta chain",
            "rpa": 16.69
          },
          {
            "name": "Fibrinogen gamma chain",
            "rpa": 14.48
          },
          {
            "name": "Serum albumin",
            "rpa": 4.8
          },
          {
            "name": "C4b-binding protein",
            "rpa": 2.37
          },
          {
            "name": "Coagulation factor XIII B chain",
            "rpa": 1.51
          },
          {
            "name": "Coagulation factor XIII A chain",
            "rpa": 1.47
          },
          {
            "name": "Actin, cytoplasmic 2",
            "rpa": 1.44
          },
          {
            "name": "Fibronectin",
            "rpa": 1.42
          },
          {
            "name": "Alpha-1-antitrypsin 1\u20133",
            "rpa": 1.31
          },
          {
            "name": "Ig kappa chain C region",
            "rpa": 1.23
          },
          {
            "name": "Serine protease inhibitor A3K",
            "rpa": 1.22
          },
          {
            "name": "Serotransferrin",
            "rpa": 1.14
          },
          {
            "name": "Peroxiredoxin-2",
            "rpa": 1.11
          },
          {
            "name": "Alpha-1-antitrypsin 1\u20132",
            "rpa": 1.11
          },
          {
            "name": "Plasminogen",
            "rpa": 1.05
          },
          {
            "name": "Apolipoprotein A-I",
            "rpa": 1
          },
          {
            "name": "Thymosin beta-4",
            "rpa": 0.91
          },
          {
            "name": "Antithrombin-III",
            "rpa": 0.83
          },
          {
            "name": "Carbonic anhydrase 2",
            "rpa": 0.83
          },
          {
            "name": "Beta-2-glycoprotein 1",
            "rpa": 0.82
          },
          {
            "name": "Vitronectin",
            "rpa": 0.78
          },
          {
            "name": "Apolipoprotein E",
            "rpa": 0.77
          },
          {
            "name": "Alpha-1-antitrypsin 1\u20134",
            "rpa": 0.68
          },
          {
            "name": "Band 3 anion transport protein",
            "rpa": 0.68
          },
          {
            "name": "Ig mu chain C region",
            "rpa": 0.67
          }
        ],
        "zeta_potential": -26.1
      },
      {
        "experiment_type": "in vivo",
        "exposure_time": 10,
        "mean_hydrodynamic_diameter": 266.0,
        "pdi": 0.296,
        "protein_source": "Mouse Plasma",
        "proteins": [
          {
            "name": "Serum albumin",
            "rpa": 4.07
          },
          {
            "name": "Fibrinogen beta chain",
            "rpa": 2.28
          },
          {
            "name": "Apolipoprotein C-III",
            "rpa": 2.14
          },
          {
            "name": "Actin, cytoplasmic 2",
            "rpa": 2.11
          },
          {
            "name": "Fibrinogen gamma chain",
            "rpa": 1.81
          },
          {
            "name": "Alpha-1-antitrypsin 1-3",
            "rpa": 1.45
          },
          {
            "name": "Ig kappa chain C region",
            "rpa": 1.41
          },
          {
            "name": "Alpha-1-antitrypsin 1-2",
            "rpa": 1.34
          },
          {
            "name": "Actin, alpha cardiac muscle 1",
            "rpa": 1.24
          },
          {
            "name": "Apolipoprotein A-I",
            "rpa": 1.12
          },
          {
            "name": "Serine protease inhibitor A3K",
            "rpa": 1.12
          },
          {
            "name": "Serotransferrin",
            "rpa": 1.12
          },
          {
            "name": "Ig mu chain C region",
            "rpa": 0.97
          },
          {
            "name": "C4b-binding protein",
            "rpa": 0.96
          },
          {
            "name": "Apolipoprotein E",
            "rpa": 0.96
          },
          {
            "name": "Apolipoprotein C-II",
            "rpa": 0.78
          },
          {
            "name": "Vitronectin",
            "rpa": 0.74
          },
          {
            "name": "Myosin light polypeptide 6",
            "rpa": 0.7
          },
          {
            "name": "14-3-3 protein zeta/delta",
            "rpa": 0.7
          },
          {
            "name": "Ras-related protein Rap-1b",
            "rpa": 0.69
          },
          {
            "name": "Complement C3",
            "rpa": 0.66
          },
          {
            "name": "Peroxiredoxin-2",
            "rpa": 0.66
          },
          {
            "name": "Tropomyosin alpha-4 chain",
            "rpa": 0.64
          },
          {
            "name": "ATP synthase subunit beta, mitochondrial",
            "rpa": 0.64
          },
          {
            "name": "Alpha-2-macroglobulin",
            "rpa": 0.63
          }
        ],
        "zeta_potential": -20.5
      }
    ],
    "mean_hydrodynamic_diameter": 190.0,
    "pdi": 0.296,
    "protein_identification_method": "LC-MS-MS",
    "type": "HSPC:DSPG:Chol",
    "zeta_potential": -61.2
  },
  {
    "article": {
      "article_doi": "10.1021/acsnano.5b03300",
      "title": "In Vivo Biomolecule Corona around Blood-Circulating, Clinically Used and Antibody-Targeted Lipid Bilayer Nanoscale Vesicles"
    },
    "coronas": [
      {
        "experiment_type": "in vitro",
        "exposure_time": 10,
        "mean_hydrodynamic_diameter": 120.83,
        "pdi": 0.2,
        "protein_source": "Mouse Plasma",
        "proteins": [
          {
            "name": "Apolipoprotein E",
            "rpa": 4.82
          },
          {
            "name": "Fibrinogen beta chain",
            "rpa": 4.53
          },
          {
            "name": "Alpha-2-macroglobulin",
            "rpa": 4.21
          },
          {
            "name": "Fibrinogen gamma chain",
            "rpa": 3.03
          },
          {
            "name": "Protein Fga",
            "rpa": 2.96
          },
          {
            "name": "Ig mu chain C region",
            "rpa": 2.49
          },
          {
            "name": "Apolipoprotein C-III",
            "rpa": 2.29
          },
          {
            "name": "Apolipoprotein B-100",
            "rpa": 1.94
          },
          {
            "name": "Serum albumin",
            "rpa": 1.77
          },
          {
            "name": "Ig heavy chain V region",
            "rpa": 1.74
          },
          {
            "name": "Actin, cytoplasmic 1",
            "rpa": 1.7
          },
          {
            "name": "Hemoglobin subunit beta-1",
            "rpa": 1.63
          },
          {
            "name": "Hemoglobin subunit beta-2",
            "rpa": 1.5
          },
          {
            "name": "Apolipoprotein A-I",
            "rpa": 1.4
          },
          {
            "name": "Ig kappa chain C region",
            "rpa": 1.38
          },
          {
            "name": "Thrombospondin-1",
            "rpa": 1.32
          },
          {
            "name": "Beta-globin",
            "rpa": 1.31
          },
          {
            "name": "Ig heavy chain V",
            "rpa": 1.31
          },
          {
            "name": "Ig heavy chain V-III",
            "rpa": 1.29
          },
          {
            "name": "Alpha-globin 1",
            "rpa": 1.2
          }
        ],
        "zeta_potential": -36.23
      },
      {
        "experiment_type": "in vivo",
        "exposure_time": 10,
        "mean_hydrodynamic_diameter": 103.86,
        "pdi": 0.2,
        "protein_source": "Mouse Plasma",
        "proteins": [
          {
            "name": "Apolipoprotein E",
            "rpa": 2.79
          },
          {
            "name": "Apolipoprotein C-III",
            "rpa": 2.66
          },
          {
            "name": "Alpha-2-macroglobulin",
            "rpa": 2.49
          },
          {
            "name": "Hemoglobin subunit beta-1",
            "rpa": 2.44
          },
          {
            "name": "Apolipoprotein C-IV",
            "rpa": 1.58
          },
          {
            "name": "Ig mu chain C region",
            "rpa": 1.55
          },
          {
            "name": "Hemoglobin subunit beta-2",
            "rpa": 1.47
          },
          {
            "name": "Serum albumin",
            "rpa": 1.2
          },
          {
            "name": "Alpha-globin 1",
            "rpa": 1.1
          },
          {
            "name": "Ig kappa chain C",
            "rpa": 1.03
          },
          {
            "name": "Ig heavy chain V region",
            "rpa": 0.93
          },
          {
            "name": "Apolipoprotein C-I",
            "rpa": 0.89
          },
          {
            "name": "60S ribosomal protein",
            "rpa": 0.89
          },
          {
            "name": "Complement C3",
            "rpa": 0.85
          },
          {
            "name": "Vitronectin",
            "rpa": 0.84
          },
          {
            "name": "Apolipoprotein A-I",
            "rpa": 0.82
          },
          {
            "name": "Immunoglobulin J chain",
            "rpa": 0.82
          },
          {
            "name": "Corticosteroid 11-beta-dehydrogenase isozyme",
            "rpa": 0.75
          },
          {
            "name": "Apolipoprotein B-100",
            "rpa": 0.74
          },
          {
            "name": "Complement C1q",
            "rpa": 0.73
          }
        ],
        "zeta_potential": -32.1
      }
    ],
    "mean_hydrodynamic_diameter": 121.73,
    "pdi": 0.05,
    "protein_identification_method": "LC-MS-MS",
    "type": "HSPC:DSPG:Chol:PEG2000:Ab",
    "zeta_potential": -29.93
  },
  {
    "article": {
      "article_doi": "10.1039/C4RA13335H",
      "title": "Lipid composition: a 'key factor' for the rational manipulation of the liposome-protein corona by liposome design"
    },
    "coronas": [
      {
        "experiment_type": "in vivo",
        "exposure_time": 60,
        "mean_hydrodynamic_diameter": 156.5,
        "protein_source": "Human Plasma",
        "pdi": null,
        "proteins": [
          {
            "name": "Vitronectin",
            "rpa": 13.33
          },
          {
            "name": "Fibrinogen beta chain",
            "rpa": 5.16
          },
          {
            "name": "Prothrombin",
            "rpa": 5.11
          },
          {
            "name": "Serum albumin",
            "rpa": 4.48
          },
          {
            "name": "Apolipoprotein A-II",
            "rpa": 4.12
          },
          {
            "name": "Fibrinogen gamma chain",
            "rpa": 3.16
          },
          {
            "name": "Ig kappa chain C region",
            "rpa": 3.16
          },
          {
            "name": "Ig lambda chain C regions",
            "rpa": 2.74
          },
          {
            "name": "Complement C3",
            "rpa": 2.61
          },
          {
            "name": "Fibrinogen alpha chain",
            "rpa": 2.48
          },
          {
            "name": "Apolipoprotein C-II",
            "rpa": 2.32
          },
          {
            "name": "Clusterin",
            "rpa": 2.31
          },
          {
            "name": "Apolipoprotein C-III",
            "rpa": 2.05
          },
          {
            "name": "Vitamin K-dependent protein S",
            "rpa": 1.96
          },
          {
            "name": "Apolipoprotein F",
            "rpa": 1.77
          },
          {
            "name": "Vitamin K-dependent protein C",
            "rpa": 1.13
          },
          {
            "name": "Vitamin K-dependent protein Z",
            "rpa": 1.1
          },
          {
            "name": "Apolipoprotein A-I",
            "rpa": 1.06
          },
          {
            "name": "Apolipoprotein E",
            "rpa": 0.94
          },
          {
            "name": "Complement C1s subcomponent",
            "rpa": 0.92
          },
          {
            "name": "Apolipoprotein B-100",
            "rpa": 0.66
          },
          {
            "name": "Complement component C9",
            "rpa": 0.44
          },
          {
            "name": "Ig heavy chain V-III region BRO",
            "rpa": 0.29
          },
          {
            "name": "Complement factor B",
            "rpa": 0.26
          },
          {
            "name": "Apolipoprotein M",
            "rpa": 0.24
          },
          {
            "name": "Ig kappa chain V-IV region Len",
            "rpa": 0.24
          }
        ],
        "zeta_potential": -1.5
      }
    ],
    "mean_hydrodynamic_diameter": 78.8,
    "pdi": null,
    "protein_identification_method": "LC-MS-MS",
    "type": "DOTAP",
    "zeta_potential": 55.7
  },
  {
    "article": {
      "article_doi": "10.1039/C4RA13335H",
      "title": "Lipid composition: a 'key factor' for the rational manipulation of the liposome-protein corona by liposome design"
    },
    "coronas": [
      {
        "experiment_type": "in vivo",
        "exposure_time": 60,
        "mean_hydrodynamic_diameter": 178.1,
        "protein_source": "Human Plasma",
        "pdi": null,
        "proteins": [
          {
            "name": "Apolipoprotein C-III",
            "rpa": 16.8
          },
          {
            "name": "Vitronectin",
            "rpa": 8.93
          },
          {
            "name": "Serum albumin",
            "rpa": 8.56
          },
          {
            "name": "Clusterin",
            "rpa": 3.75
          },
          {
            "name": "Apolipoprotein C-II",
            "rpa": 3.24
          },
          {
            "name": "Apolipoprotein A-I",
            "rpa": 2.01
          },
          {
            "name": "Apolipoprotein D",
            "rpa": 1.69
          },
          {
            "name": "Ig gamma-1 chain C region",
            "rpa": 1.56
          },
          {
            "name": "Apolipoprotein A-IV",
            "rpa": 1.44
          },
          {
            "name": "Ig kappa chain C region",
            "rpa": 1.38
          },
          {
            "name": "Fibrinogen beta chain",
            "rpa": 1.32
          },
          {
            "name": "Apolipoprotein E",
            "rpa": 1.21
          },
          {
            "name": "Complement C3",
            "rpa": 1.16
          },
          {
            "name": "Prothrombin",
            "rpa": 1.13
          },
          {
            "name": "Ig gamma-2 chain C region",
            "rpa": 1.09
          },
          {
            "name": "Ig lambda-2 chain C regions",
            "rpa": 1.0
          },
          {
            "name": "Fibrinogen gamma chain",
            "rpa": 0.96
          },
          {
            "name": "Apolipoprotein C-I",
            "rpa": 0.91
          },
          {
            "name": "Apolipoprotein A-II",
            "rpa": 0.82
          },
          {
            "name": "Fibrinogen alpha chain",
            "rpa": 0.59
          },
          {
            "name": "Complement C4-B",
            "rpa": 0.49
          },
          {
            "name": "Apolipoprotein M",
            "rpa": 0.47
          },
          {
            "name": "Apolipoprotein F",
            "rpa": 0.47
          },
          {
            "name": "Ig mu chain C region",
            "rpa": 0.43
          },
          {
            "name": "Apolipoprotein B-100",
            "rpa": 0.42
          },
          {
            "name": "Keratin, type II cytoskeletal 1",
            "rpa": 0.41
          },
          {
            "name": "Vitamin K-dependent protein S",
            "rpa": 0.37
          },
          {
            "name": "Keratin, type I cytoskeletal 9",
            "rpa": 0.34
          },
          {
            "name": "Keratin, type I cytoskeletal 10",
            "rpa": 0.3
          },
          {
            "name": "Ig kappa chain V-III region HAH",
            "rpa": 0.21
          },
          {
            "name": "Ig alpha-1 chain C region",
            "rpa": 0.2
          }
        ],
        "zeta_potential": -2.1
      }
    ],
    "mean_hydrodynamic_diameter": 90.8,
    "pdi": null,
    "protein_identification_method": "LC-MS-MS",
    "type": "DOTAP:DOPE",
    "zeta_potential": 51.2
  },
  {
    "article": {
      "article_doi": "10.1039/C4RA13335H",
      "title": "Lipid composition: a 'key factor' for the rational manipulation of the liposome-protein corona by liposome design"
    },
    "coronas": [
      {
        "experiment_type": "in vivo",
        "exposure_time": 60,
        "mean_hydrodynamic_diameter": 187.4,
        "protein_source": "Human Plasma",
        "pdi": null,
        "proteins": [
          {
            "name": "Serum albumin",
            "rpa": 4.15
          },
          {
            "name": "Complement C3",
            "rpa": 3.15
          },
          {
            "name": "Apolipoprotein A-I",
            "rpa": 3.01
          },
          {
            "name": "Vitronectin",
            "rpa": 2.67
          },
          {
            "name": "Fibrinogen beta chain",
            "rpa": 2.65
          },
          {
            "name": "Ig kappa chain C region",
            "rpa": 2.45
          },
          {
            "name": "Apolipoprotein E",
            "rpa": 2.34
          },
          {
            "name": "Apolipoprotein C-III",
            "rpa": 2.13
          },
          {
            "name": "Ig lambda-2 chain C regions",
            "rpa": 1.97
          },
          {
            "name": "Apolipoprotein A-II",
            "rpa": 1.92
          },
          {
            "name": "Fibrinogen gamma chain",
            "rpa": 1.9
          },
          {
            "name": "Apolipoprotein A-IV",
            "rpa": 1.64
          },
          {
            "name": "Ig gamma-1 chain C region",
            "rpa": 1.62
          },
          {
            "name": "Keratin, type II cytoskeletal 1",
            "rpa": 1.54
          },
          {
            "name": "Apolipoprotein C-I",
            "rpa": 1.46
          },
          {
            "name": "Fibrinogen alpha chain",
            "rpa": 1.39
          },
          {
            "name": "Ig gamma-2 chain C region",
            "rpa": 1.33
          },
          {
            "name": "Apolipoprotein B-100",
            "rpa": 1.22
          },
          {
            "name": "Apolipoprotein C-II",
            "rpa": 1.19
          },
          {
            "name": "Keratin, type II cytoskeletal 2 epidermal",
            "rpa": 1.16
          },
          {
            "name": "Keratin, type I cytoskeletal 10",
            "rpa": 1.13
          },
          {
            "name": "Complement C4-B",
            "rpa": 0.98
          },
          {
            "name": "Keratin, type I cytoskeletal 9",
            "rpa": 0.96
          },
          {
            "name": "Ig kappa chain V-III region HAH",
            "rpa": 0.92
          },
          {
            "name": "Apolipoprotein D",
            "rpa": 0.91
          },
          {
            "name": "Clusterin",
            "rpa": 0.88
          },
          {
            "name": "Prothrombin",
            "rpa": 0.82
          },
          {
            "name": "Ig mu chain C region",
            "rpa": 0.73
          },
          {
            "name": "Complement component C9",
            "rpa": 0.6
          },
          {
            "name": "Keratin, type II cytoskeletal 5",
            "rpa": 0.57
          },
          {
            "name": "Apolipoprotein L1",
            "rpa": 0.55
          },
          {
            "name": "Keratin, type I cytoskeletal 14",
            "rpa": 0.51
          },
          {
            "name": "Ig alpha-1 chain C region",
            "rpa": 0.5
          },
          {
            "name": "Ig kappa chain V-I region EU",
            "rpa": 0.44
          },
          {
            "name": "Complement C5",
            "rpa": 0.42
          },
          {
            "name": "Complement C1q subcomponent subunit B",
            "rpa": 0.4
          },
          {
            "name": "Apolipoprotein A-V",
            "rpa": 0.38
          },
          {
            "name": "Vitamin K-dependent protein Z",
            "rpa": 0.35
          },
          {
            "name": "Ig kappa chain V-IV region B17",
            "rpa": 0.35
          },
          {
            "name": "Keratin, type I cytoskeletal 16",
            "rpa": 0.34
          },
          {
            "name": "Apolipoprotein C-IV",
            "rpa": 0.33
          },
          {
            "name": "Apolipoprotein F",
            "rpa": 0.33
          },
          {
            "name": "Vitamin K-dependent protein S",
            "rpa": 0.31
          },
          {
            "name": "Ig heavy chain V-III region VH26",
            "rpa": 0.31
          },
          {
            "name": "Complement component C8 gamma chain",
            "rpa": 0.31
          },
          {
            "name": "Complement C1q subcomponent subunit C",
            "rpa": 0.3
          },
          {
            "name": "Complement factor B",
            "rpa": 0.28
          }
        ],
        "zeta_potential": -2.4
      }
    ],
    "mean_hydrodynamic_diameter": 83.5,
    "pdi": null,
    "protein_identification_method": "LC-MS-MS",
    "type": "DOTAP:Chol",
    "zeta_potential": 50.5
  },
  {
    "article": {
      "article_doi": "10.1039/C4RA13335H",
      "title": "Lipid composition: a 'key factor' for the rational manipulation of the liposome-protein corona by liposome design"
    },
    "coronas": [
      {
        "experiment_type": "in vivo",
        "exposure_time": 60,
        "mean_hydrodynamic_diameter": 220,
        "protein_source": "Human Plasma",
        "pdi": null,
        "proteins": [
          {
            "name": "Complement C4-B",
            "rpa": 5.48
          },
          {
            "name": "Serum albumin",
            "rpa": 4.66
          },
          {
            "name": "Inter-alpha-trypsin inhibitor heavy chain H2",
            "rpa": 4.49
          },
          {
            "name": "Prothrombin",
            "rpa": 4.13
          },
          {
            "name": "Ig gamma-1 chain C region",
            "rpa": 4.06
          },
          {
            "name": "Fibrinogen beta chain",
            "rpa": 3.99
          },
          {
            "name": "Vitamin K-dependent protein S",
            "rpa": 3.73
          },
          {
            "name": "Ig kappa chain C region",
            "rpa": 3.68
          },
          {
            "name": "C4b-binding protein alpha chain",
            "rpa": 3.24
          },
          {
            "name": "Vitronectin",
            "rpa": 2.94
          },
          {
            "name": "Apolipoprotein A-I",
            "rpa": 2.87
          },
          {
            "name": "Inter-alpha-trypsin inhibitor heavy chain H1",
            "rpa": 2.5
          },
          {
            "name": "Ig gamma-3 chain C region",
            "rpa": 2.46
          },
          {
            "name": "Complement C3",
            "rpa": 2.39
